Repository: akanshhasonowal21/NASA-TPS-Material-Screening-Tool

# 🚀 TPS Material Intelligence — Two-Stage ML Pipeline

### NASA Thermal Protection System Material Screening Tool

**Project Context:** NASA mission design requires rapid screening of Thermal Protection System (TPS) candidate materials before full experimental characterisation. This project demonstrates a data-driven screening tool that predicts missing thermal conductivity values and ranks materials given mission constraints (temperature, budget, mission type).

---

## 🏗️ Architecture: Two-Stage Pipeline

1. **Stage 1: Thermal Conductivity Prediction** via Group-K-Fold Cross-Validation
2. **Stage 2: Mission-Aware Physics-Informed Material Ranking** This pipeline structure ensures that the machine learning output (Stage 1) directly feeds into the deterministic scoring and ranking system (Stage 2) — representing a real-world engineering pipeline architecture.

---

## 📊 Dataset Construction

The dataset is compiled from published NASA technical reports, ESA documentation, and peer-reviewed TPS literature. Each row represents a material measured at a specific temperature and state (virgin = pre-ablation, char = post-ablation).

### Features

* `density` (kg/m³) — Bulk density
* `specific_heat` (J/kg·K) — Thermal energy storage capacity (Cp)
* `emissivity` (dimensionless, 0–1) — Radiative surface property
* `temperature` (K) — Measurement temperature
* `material_class` — Ablator / ceramic_tile / blanket / RCC
* `state` — Virgin or char

*(Note: An anomalous data entry for 'advanced Carbon Carbon composite' with a specific heat of 1.2 J/kg·K against a dataset mean of ~1000 J/kg·K was identified and handled).*

---

## 🔬 Stage 1 — Thermal Conductivity Prediction

**Target:** `thermal_conductivity` (W/m·K) — some virgin-state entries are missing and are predicted by the model.

### Feature Engineering (Physics-Informed)

To keep the model physically driven rather than relying on category lookups, `material_class` encoding was deliberately excluded. `thermal_diffusivity` and `density_temp` ($\rho$/T) were also excluded to prevent data leakage and maintain physical interpretability.

* `temperature`: Primary driver of thermal conductivity (Debye model)
* `temperature_sq`: Captures nonlinear k-T relationship (quadratic regime)
* `density`: Material structural property
* `specific_heat`: Thermal energy storage capacity
* `vol_heat_cap`: Density × specific heat ($\rho$ × Cp), representing volumetric heat capacity
* `emissivity`: Radiative surface property, correlated with material class

### Validation Strategy

**Group K-Fold Cross-Validation:** Each fold holds out all rows from specific unique materials rather than random rows. This prevents material-level data leakage and is the only valid evaluation strategy for repeated-measurement data. Models evaluated include Ridge Regression, Random Forest, and XGBoost.

### Scope Definition & High-k Material Exclusion

RCC (Reinforced Carbon-Carbon) and structurally similar carbon composites are **excluded** from Stage 1 ML prediction for scientifically quantified reasons:

1. **Conductivity Regime Gap:** RCC thermal conductivity ranges from 9.5–12.5 W/m·K, while insulating TPS materials range from 0.02–0.50 W/m·K (~52× difference).
2. **Feature Space Isolation:** RCC density is 1630 kg/m³ compared to 130–530 kg/m³ for insulating materials.
3. **Statistical Validity:** With only 5 RCC data points and no similar materials in training, Group K-Fold produces unbounded negative R² scores (extrapolation failure).

**Scope:** The ML model applies exclusively to insulating TPS materials (ablators, ceramic tiles, fibrous blankets, surface coatings). RCC is retained in Stage 2 with its known measured properties.

---

## 🏆 Stage 2 — Mission-Aware Scoring & Ranking

Materials are evaluated using an interpretable, physics-informed weighted scoring system rather than a black-box model.

## 🎯 Results Summary & Measurable Objectives

| Objective | Metric | Threshold | Status |
| --- | --- | --- | --- |
| Stage 1: Predict thermal conductivity | RMSE, R², Group K-Fold CV | R² > 0.85 on held-out groups | Completed |
| Stage 1: Compare models | ΔRMSE between XGBoost, RF, Ridge | XGBoost or RF should win | Completed |
| Stage 2: Ranking consistency | Manual validation vs NASA docs | Ablators > Tiles > Blankets @ 1800K | ✅ Validated |
| Explainability | SHAP mean absolute values | Top 3 features identified | ✅ Completed |
| Data completeness | % missing k values filled | 100% resolved | ✅ Completed |

---

## 📁 Repository Files

* `eda_overview.png` — EDA visualisations
* `stage1_cv_results.png` — Model comparison
* `stage1_fit.png` — Predicted vs Actual + Residuals
* `stage2_rankings.png` — Material rankings by mission type
* `stage2_decomposition.png` — Score breakdown
* `shap_summary.png` — SHAP beeswarm plot
* `shap_bar.png` — Feature importance bar chart
* `tps_app.py` — Interactive Streamlit web app code export

File: nasa_tps_materials.csv
material,state,temperature,density,specific_heat,emissivity,material_class,thermal_conductivity,max_use_temp,cost_per_m2,installation_time_hr
PICA,virgin,300,256,1046,0.85,ablator,0.134,2000,3500,18
PICA,virgin,500,256,1130,0.85,ablator,0.152,2000,3500,18
PICA,virgin,800,256,1256,0.87,ablator,0.175,2000,3500,18
PICA,virgin,1200,256,1380,0.88,ablator,0.21,2000,3500,18
PICA,virgin,1800,256,1450,0.89,ablator,0.258,2000,3500,18
PICA,char,300,180,900,0.92,ablator,0.09,2000,3500,18
PICA,char,500,180,950,0.92,ablator,0.108,2000,3500,18
PICA,char,800,180,1050,0.93,ablator,0.135,2000,3500,18
PICA,char,1200,180,1150,0.93,ablator,0.175,2000,3500,18
PICA,char,1800,180,1220,0.94,ablator,0.23,2000,3500,18
Avcoat,virgin,300,529,1100,0.83,ablator,0.22,1900,4200,22
Avcoat,virgin,500,529,1180,0.84,ablator,0.248,1900,4200,22
Avcoat,virgin,800,529,1290,0.85,ablator,0.282,1900,4200,22
Avcoat,virgin,1200,529,1410,0.86,ablator,0.33,1900,4200,22
Avcoat,virgin,1800,529,1500,0.87,ablator,0.395,1900,4200,22
Avcoat,char,300,320,950,0.9,ablator,0.145,1900,4200,22
Avcoat,char,800,320,1100,0.91,ablator,0.185,1900,4200,22
Avcoat,char,1500,320,1250,0.92,ablator,0.24,1900,4200,22
SLA-561V,virgin,300,259,1000,0.82,ablator,0.118,1600,2800,15
SLA-561V,virgin,500,259,1100,0.83,ablator,0.135,1600,2800,15
SLA-561V,virgin,800,259,1230,0.84,ablator,0.157,1600,2800,15
SLA-561V,virgin,1200,259,1350,0.85,ablator,0.19,1600,2800,15
SLA-561V,virgin,1800,259,1450,0.86,ablator,0.235,1600,2800,15
SLA-561V,char,300,155,890,0.89,ablator,0.082,1600,2800,15
SLA-561V,char,800,155,1050,0.9,ablator,0.11,1600,2800,15
SLA-561V,char,1500,155,1200,0.91,ablator,0.155,1600,2800,15
TUFROC,virgin,300,890,840,0.85,ablator,0.35,1800,3900,20
TUFROC,virgin,600,890,920,0.86,ablator,0.41,1800,3900,20
TUFROC,virgin,1000,890,1050,0.87,ablator,0.51,1800,3900,20
TUFROC,char,300,530,820,0.88,ablator,0.29,1800,3900,20
TUFROC,char,600,530,900,0.9,ablator,0.34,1800,3900,20
TUFROC,char,1000,530,980,0.91,ablator,0.41,1800,3900,20
SIRCA-25L,virgin,300,250,1050,0.8,ceramic_ablator,,1600,2200,14
SIRCA-25L,virgin,600,250,1150,0.82,ceramic_ablator,,1600,2200,14
SIRCA-25L,char,300,380,900,0.88,ceramic_ablator,0.165,1600,2200,14
SIRCA-25L,char,600,380,980,0.89,ceramic_ablator,0.195,1600,2200,14
SIRCA-25L,char,1000,380,1050,0.91,ceramic_ablator,0.235,1600,2200,14
SIRCA-25L,char,1400,380,1120,0.92,ceramic_ablator,0.285,1600,2200,14
SIRCA-15F,virgin,300,150,1000,0.78,ceramic_ablator,,1500,1900,12
SIRCA-15F,virgin,600,150,1100,0.8,ceramic_ablator,,1500,1900,12
SIRCA-15F,char,300,240,880,0.86,ceramic_ablator,0.095,1500,1900,12
SIRCA-15F,char,600,240,960,0.87,ceramic_ablator,0.115,1500,1900,12
SIRCA-15F,char,1000,240,1020,0.89,ceramic_ablator,0.145,1500,1900,12
SIRCA-15F,char,1400,240,1090,0.9,ceramic_ablator,0.185,1500,1900,12
FRCI-12,virgin,300,192,795,0.85,ceramic_tile,0.058,1650,3200,16
FRCI-12,virgin,500,192,880,0.86,ceramic_tile,0.072,1650,3200,16
FRCI-12,virgin,800,192,1005,0.87,ceramic_tile,0.098,1650,3200,16
FRCI-12,virgin,1200,192,1100,0.88,ceramic_tile,0.135,1650,3200,16
FRCI-12,virgin,1600,192,1170,0.89,ceramic_tile,0.182,1650,3200,16
LI-900,virgin,300,144,670,0.82,ceramic_tile,0.048,1530,2900,16
LI-900,virgin,500,144,780,0.83,ceramic_tile,0.062,1530,2900,16
LI-900,virgin,800,144,920,0.84,ceramic_tile,0.086,1530,2900,16
LI-900,virgin,1200,144,1020,0.85,ceramic_tile,0.122,1530,2900,16
LI-900,virgin,1600,144,1100,0.86,ceramic_tile,0.168,1530,2900,16
AETB-8,virgin,300,130,800,0.84,ceramic_tile,0.044,1700,3600,18
AETB-8,virgin,600,130,900,0.85,ceramic_tile,0.056,1700,3600,18
AETB-8,virgin,1000,130,1020,0.86,ceramic_tile,0.078,1700,3600,18
AETB-8,virgin,1400,130,1120,0.87,ceramic_tile,0.11,1700,3600,18
BRI-18,virgin,300,290,1050,0.8,blanket,0.062,1200,1200,8
BRI-18,virgin,600,290,1150,0.81,blanket,0.078,1200,1200,8
BRI-18,virgin,1000,290,1280,0.83,blanket,0.105,1200,1200,8
BRI-18,virgin,1400,290,1380,0.84,blanket,0.142,1200,1200,8
AFRSI,virgin,300,148,1020,0.78,blanket,0.038,1000,950,6
AFRSI,virgin,600,148,1100,0.79,blanket,0.05,1000,950,6
AFRSI,virgin,1000,148,1230,0.81,blanket,0.072,1000,950,6
AFRSI,virgin,1400,148,1350,0.82,blanket,0.105,1000,950,6
RCC,virgin,300,1630,710,0.9,RCC,12.5,1900,8500,35
RCC,virgin,600,1630,790,0.91,RCC,11.8,1900,8500,35
RCC,virgin,1000,1630,890,0.92,RCC,10.9,1900,8500,35
RCC,virgin,1400,1630,970,0.93,RCC,10.1,1900,8500,35
RCC,virgin,1800,1630,1030,0.93,RCC,9.5,1900,8500,35
